Repository: BetaDims/cheatsheets-DS

File: sheets/cheatsheet_tribologia.html
Tribología · Hoja de referencia

μ
  Tribología · tribologia.lub
  
  μ = F/N
  v1.1 · jun 2026

Fricción
  Desgaste
  Lubricación
  Análisis

▸
  fricción ▸ desgaste ▸ lubricación

Referencia rápida · superficies en contacto y movimiento

  La fricción es la
ladrona de energía.

  La tribología en una página: la fricción (leyes de Amontons-Coulomb, μ = F/N), el desgaste (mecanismos y ecuación de Archard), la lubricación y sus regímenes (límite · mixto · hidrodinámico · EHL), la curva de Stribeck, los lubricantes (viscosidad, índice, aditivos, grasas) y el análisis de aceite como herramienta predictiva. Cada bloque con su fórmula y una nota de cuándo aplicarla. Clic en cualquier formulario para copiarlo.

"La fricción es la ladrona de energía — y el desgaste, su cómplice silencioso."

  — adagio de mantenimiento e ingeniería de superficies

Color = sección

Fundamentos
  Fricción
  Desgaste
  Lubricación
  Curva de Stribeck
  Lubricantes
  Análisis de aceite
  Aplicación

Nivel

BBásico
  IIntermedio
  AAvanzado

00Fundamentoslas 3 áreas
  01Fricciónμ = F/N
  02DesgasteArchard
  03Lubricaciónregímenes
  04Stribeckμ vs Hersey
  05Lubricantesviscosidad · aditivos
  06Análisis de aceitepredictivo
  07Aplicaciónrodamientos · fallas

μ

.lub

00 · Fundamentos

  Qué es la tribología
  Superficies reales y contacto

  01 · Fricción

  Leyes de la fricción
  Coeficiente μ estático/cinético

  02 · Desgaste

  Mecanismos de desgaste
  Ecuación de Archard

  03 · Lubricación

  Regímenes de lubricación
  Hidrodinámica y EHL

  04 · Curva de Stribeck

  Número de Hersey
  La curva de Stribeck

  05 · Lubricantes

  Viscosidad e índice (VI)
  Aditivos y grasas

  06 · Análisis de aceite

  Análisis de aceite
  Conteo y ferrografía

  07 · Aplicación

  Rodamientos y cojinetes
  Modos de falla

00 Fund.01 Fricc.02 Desg.03 Lub.
  04 Strib.05 Lubr.06 Anál.07 Aplic.

00Fundamentos
superficies
en contacto

Qué es la tribología
B

La tribología estudia las superficies que interactúan en movimiento relativo: la fricción, el desgaste y la lubricación. Es transversal: rodamientos, engranajes, sellos, motores, prótesis.

Pilar	Pregunta que responde	

  Fricción	¿cuánta resistencia al movimiento?	

  Desgaste	¿cuánto material se pierde?	

  Lubricación	¿cómo separo las superficies?	

Por qué importaHasta un ~23 % de la energía mundial se gasta venciendo fricción y desgaste. Mejorar la tribología es ahorro directo y más vida útil.

Superficies reales y contacto
B

Ninguna superficie es lisa: a microescala hay asperezas. Por eso el contacto real ocurre solo en las puntas, y el área real es mucho menor que la aparente.

área real de contacto

  $$A_{real}=\frac{N}{H}\ll A_{aparente}$$

ConsecuenciaLa presión local en las asperezas alcanza la dureza H del material: ahí nacen la adhesión y el desgaste.

01Fricción
la resistencia
al deslizar

Leyes de la fricción
B

Las leyes de Amontons-Coulomb resumen la fricción seca: la fuerza es proporcional a la carga normal e independiente del área aparente y (aprox.) de la velocidad.

fuerza de fricción

  $$F_f=\mu\,N\qquad \mu=\frac{F_f}{N}$$

formularioclic = copiar
// friccion seca
F_f = mu * N
mu  = F_f / N
// plano inclinado (a punto de deslizar):
mu_s = tan(theta_max)

Coeficiente μ estático/cinético
I

Cuesta más iniciar el movimiento que mantenerlo: $\mu_s>\mu_k$. El salto entre ambos causa el stick-slip (chirridos, vibración).

Par (seco)	μ aprox.	

  Acero / acero	0.6	

  Acero / acero lubricado	0.1	

  Teflón (PTFE)	0.04	

  Neumático / asfalto	0.7 – 0.9	

Origen físicoLa fricción nace de la adhesión en las asperezas y de la deformación: $F_f=A_{real}\,\tau$, con $\tau$ la resistencia al corte de la unión.

02Desgaste
pérdida de
material

Mecanismos de desgaste
I

El desgaste es la pérdida progresiva de material. Identificar el mecanismo dominante guía la solución (material, recubrimiento, lubricante o filtración).

Mecanismo	Cómo ocurre	

  Adhesivo	microsoldaduras que se arrancan	

  Abrasivo	partículas duras rayan (2/3 cuerpos)	

  Fatiga superficial	picado por carga cíclica (pitting)	

  Corrosivo / triboquím.	reacción química + roce	

Pista de diagnósticoLas partículas en el aceite delatan el mecanismo: lascas grandes = fatiga; finas = abrasivo; oscuras = oxidación.

Ecuación de Archard
A

El modelo de Archard estima el volumen desgastado: crece con la carga y la distancia, y baja con la dureza. El coeficiente $k$ depende del par y la lubricación.

volumen de desgaste

  $$V=k\,\frac{N\,L}{H}$$

Lectura$N$ carga, $L$ distancia deslizada, $H$ dureza. Para reducir desgaste: baja la carga de contacto, endurece la superficie o mejora la película.

03Lubricación
separar las
superficies

Regímenes de lubricación
I

Según el espesor de película relativo a la rugosidad ($\lambda=h/\sigma$), hay tres regímenes. El objetivo de diseño es operar en película completa.

Régimen	λ	Contacto	

  Límite	< 1	asperezas tocan (μ alto)	

  Mixto	1 – 3	parcial	

  Hidrodinámico	> 3	película completa (μ bajo)	

LímiteCuando no hay película, mandan los aditivos (capa química protectora). Es el régimen del arranque y la parada.

Hidrodinámica y EHL
A

En lubricación hidrodinámica, el movimiento arrastra el aceite y genera una cuña de presión que levanta la carga: no hay contacto metal-metal. En contactos concentrados (engranajes, rodamientos) aparece la EHL (elastohidrodinámica), donde la superficie se deforma y el aceite se endurece por presión.

presión en la película (Reynolds, idea)

  $$h_{min}\propto \frac{(\eta\,U)^{0.7}}{N^{0.13}}$$

ClaveLa película depende de velocidad y viscosidad: a baja rpm (arranque) el equipo opera en límite/mixto — ahí es donde más se desgasta.

04Curva de Stribeck
el mapa de
los regímenes

Número de Hersey
I

El número de Hersey combina viscosidad, velocidad y presión en un solo parámetro que ubica el punto de operación en la curva de Stribeck.

parámetro de Hersey

  $$H_e=\frac{\eta\,N}{P}$$

Lectura$\eta$ viscosidad, $N$ velocidad, $P$ presión. Subir velocidad o viscosidad mueve hacia la derecha (hacia película completa).

La curva de Stribeck — la firma
A

Grafica el coeficiente de fricción contra el número de Hersey ($\eta N/P$). Muestra cómo, al aumentar velocidad/viscosidad, la fricción cae desde el régimen límite, llega a un mínimo (mixto→hidrodinámico) y luego sube por el arrastre viscoso.

Stribeck curve · μ vs ηN/P

Coeficiente de fricción vs número de Hersey

Operar cerca del mínimo da poca fricción con película delgada, pero es arriesgado: una caída de viscosidad o velocidad cruza al desgaste. El diseño robusto queda algo a la derecha del mínimo.

05Lubricantes
aceites,
grasas, aditivos

Viscosidad e índice (VI)
I

La viscosidad es la propiedad #1 de un lubricante: su resistencia a fluir. Baja con la temperatura; el índice de viscosidad (VI) mide qué tan poco cambia (alto VI = más estable).

Escala	Qué es	

  ISO VG	industrial (cSt a 40 °C)	

  SAE	automotriz (p. ej. 15W-40)	

  cSt	viscosidad cinemática (ν=η/ρ)	

MultigradoEn "15W-40", el 15W es el comportamiento en frío (Winter) y el 40 en caliente: aditivos mejoradores del VI lo logran.

Aditivos y grasas
I

Los aditivos (10–25 %) dan al aceite propiedades que el aceite base no tiene. La grasa es aceite + espesante (jabón): se queda donde se aplica, ideal para rodamientos sellados.

Aditivo	Función	

  Antidesgaste (ZDDP)	capa protectora en límite	

  EP (extrema presión)	cargas altas (engranajes)	

  Detergente / dispersante	limpieza, suspende lodos	

  Antioxidante	alarga la vida del aceite	

CompatibilidadNo mezclar grasas de espesantes distintos (litio vs poliurea): pueden separarse y perder consistencia.

06Análisis de aceite
el aceite
habla

Análisis de aceite
I

El análisis de aceite es una de las técnicas estrella del mantenimiento predictivo: una muestra dice cómo está el lubricante y la máquina antes de que falle.

Mide	Diagnostica	

  Viscosidad / TAN-TBN	estado del aceite	

  Espectrometría (ppm)	metales de desgaste y aditivos	

  Agua / glicol	contaminación, fugas	

  Conteo de partículas	limpieza (código ISO 4406)	

Ver tambiénEncaja con la estrategia de la hoja de Mantenimiento (predictivo, CMMS, KPIs).

Conteo y ferrografía
A

El conteo de partículas clasifica la limpieza del aceite; la ferrografía analiza forma y tamaño de las partículas metálicas para identificar el mecanismo y la severidad del desgaste.

Partícula	Indica	

  Laminar / fatiga	picado en rodamientos/engranes	

  Viruta de corte	desgaste abrasivo severo	

  Esferas	microfatiga / grietas	

  Óxidos rojos/negros	corrosión / falta de aceite	

Tendencia > valorImporta más la tendencia (cómo sube el hierro entre muestras) que un valor aislado. Fija alarmas sobre la línea base.

07Aplicación
rodamientos
y fallas

Rodamientos y cojinetes
I

Los rodamientos (rodadura) cambian deslizamiento por rodadura → mucha menos fricción. Los cojinetes lisos (deslizamiento) dependen de la película hidrodinámica.

vida nominal del rodamiento (ISO 281)

  $$L_{10}=\left(\frac{C}{P}\right)^{p}\quad p=3\ (\text{bolas}),\ \tfrac{10}{3}\ (\text{rodillos})$$

Lectura$C$ capacidad dinámica, $P$ carga equivalente. Doblar la carga reduce la vida ~8 veces (exponente 3).

Modos de falla tribológica
I

Casi toda falla de rodamientos/engranajes es tribológica. Reconocer el patrón apunta a la causa raíz (lubricación, contaminación, carga, montaje).

Falla	Causa típica	

  Scuffing / agarrotamiento	falla de película (límite + carga)	

  Pitting / spalling	fatiga de contacto	

  Fretting	micromovimiento + corrosión	

  Brinelling	impacto/sobrecarga estática	

Regla 80/20La mayoría de las fallas prematuras vienen de lubricación incorrecta o contaminación, no del propio rodamiento.

Tribología · Hoja de referencia — fricción (leyes de Amontons-Coulomb, μ), desgaste (mecanismos y ecuación de Archard), lubricación y sus regímenes (límite, mixto, hidrodinámico, EHL), la curva de Stribeck y el número de Hersey, lubricantes (viscosidad, índice, aditivos, grasas), análisis de aceite (espectrometría, ferrografía) y aplicación a rodamientos y modos de falla. Curso "Lubrication Fundamentals" / "Tribology" + best-practice.
  Fórmulas con KaTeX · notas en español · clic en cualquier formulario para copiar · v1.1
